Repository: HyungminAn/etchZBL

# Training set generation
See `generate_trainset/README.md`.

# Plasma Simulator (Etching MD simulation)
See `SM_codes/README.md`.

To use `pair_d2` and `pair_zbl` in LAMMPS, it must be compiled with the files in `lammps/`.

# Potential Files
- SiO<sub>2</sub> (simple-nn): `pot/simplenn/SiO2/potential_saved_bestmodel`
- Si<sub>3</sub>N<sub>4</sub> (simple-nn): `pot/simplenn/Si3N4/pot_SiNCHF_new`

# Figures used in the paper
See `Figure/README.md`.

# Settings for external environments
- `etc/nurion/`, `etc/neuron/`: setup files for supercomputers

# Cite
An, H., Oh, S., Lee, D., Ko, J. H., Oh, D., Hong, C., & Han, S. (2025). Etching-to-deposition transition in SiO<sub>2</sub>/Si<sub>3</sub>N<sub>4</sub> using CH<sub>x</sub>F<sub>y</sub> ion-based plasma etching: An atomistic study with neural network potentials. *Applied Surface Science*, 164601.

# Scripts used for drawing figures in the paper
[##](##) Main figures

### Figure 3
1. Data generation: `etch_yield/get_data/batch_run.py`, using the binary
   compiled from `etch_yield/get_data/fast_cpp/main.cpp` (use `compile.sh`
   within the folder). Also refer to `etch_yield/get_data/path.yaml`.
   (Or one may use `etch_yield/plot_profile.py` for generation with python.)
2. Plot `etch_yield/plot_with_experiments/plot.py`. Etch yield data should be
   written in `etch_yield/plot_with_experiments/dat.yaml`.
width="710" height "350" title="Figure 3"/>

### Figure 4
1. Generate merged structures using `atom_config/merge.py` with
   `atom_config/input.yaml`.
   (Example structures are in `atom_config/example/`)

### Figure 5
1. Data generation: use `height_analysis/main.py` with `height_analysis/input_SiO2.yaml`
   (usage in `height_analysis/cmd_SiO2.sh`.)
   The data used in Figure 5 are already in `height_change/SiO2/`.
2. Plot `height_change/SiO2/plot.py` using `height_change/SiO2/data_list.yaml`

### Figure 6
1. Data generation & plot: use `surface_composition/SiO2/plot.py` with
   `surface_composition/SiO2/input.yaml`. The data used in Figure 6 are already
   in `surface_composition/SiO2/`.

### Figure 7
1. Refer to Figure 6.

### Figure 8
1. Plot with `regime_overview/plot.py` using `regime_overview/data.yaml`.

### Figure 10
1. Data generation: refer to Figure 5.
2. Modify `height_analysis/main.py` to run `DataPlotterSelected` instead of
   `DataPlotter`. (`yaml` file should also be modified.)

### Figure 12
1. Refer to Figure 10.

## Supplementary figures

### Figure S1
1. Run `coordNumAnalysis/plot.py` using `coordNumAnalysis/structure_list` and
   `coordNumAnalysis/cutoff_matrix.npy`.

### Figure S2
1. Run `train_results/parity_plot/plot.py` using
   `train_results/parity_plot/input.yaml`.

### Figure S3
1. Run `train_results/iter_learn/plot.py` using
   `train_results/iter_learn/input.yaml`.

### Figure S4
1. Generate data using `rxnEnergy/get_data/main.py` and
   `rxnEnergy/get_data/input.yaml`. Refer to example: `rxnEnergy/get_data/cmd.sh`.
2. Plot using `rxnEnergy/plot_from_log.py`.
   (Data are in `rxnEnergy/data/`.)

### Figure S5
1. Data generation: refer to Figure 3.
2. Plot `etch_yield/plot_overview/plot_overview.py`. Paths of etch yield should
   be written in `etch_yield/plot_overview/path.yaml`.

### Figure S6
1. Data generation: refer to Figure 3.
2. Plot `etch_yield/plot_profile_single.py`. `etch_yield/CF_300.dat` was used.

### Figure S7
1. Run `removal_height_check/check_removal_height.py` (refer to
   `removal_height_check/batch.j`).

### Figure S8
1. Data generation: refer to Figure 6.
   (Use data in `surface_composition/SiO2/CF_300/`)

### Figure S9
1. Data generation: refer to Figure 5.
   (Use data in `height_change/Si3N4/`.)

### Figure S10
1. Data generation: `byproducts/get_data/gen_mol_dict.py`.
   (Data used are in `byproducts/get_data/data/`).
2. Plot: `byproducts/plot.py`.

### Figure S11
1. Use `height_analysis/profile_example/plot_profile.py`.

### Figure S12
1. Refer to Figure S11.

### Figure S13
1. Refer to Figure 10. (results are in
   `height_analysis/data/SiO2_CF_300/sensitivity_analysis/`.)

### Figure S14
1. Refer to Figure 5. (results are in `height_analysis/data/SiO2_total/`.)

### Figure S15
1. Refer to Figure S10. (results are in `byproducts/get_data/data/SiO2/`.)

File: Figure/etch_statistics/etch_yield/with_experiments/dat.yaml
exp:
  CF_:
    22.40298952: 0.233397498
    27.42068452: 0.488450433
    31.6227766: 0.652069297
    35.435601: 0.652069297
    38.77870393: 0.671318576
    44.78483916: 0.736284889

  CF2_:
    22.48737019: 0.541385948
    27.45519766: 0.974494706
    31.68261162: 1.193455245
    38.77870393: 1.239172281
    44.72135955: 1.270452358

  CF3_ (ref.1):
    15.833960781127509: 0.5168319759362485
    22.450891385244002: 0.8633768248339064
    27.391256290616685: 1.1948440323810385
    31.83845195324407: 1.4742055188324155
    35.37801328457334: 1.5954619700506707
    38.795394706387356: 1.8877069987274737
    44.55734935820814: 1.7583094714228675
  CF3_ (ref.2):
    7.071067812: 0
    10.00000000: 0.236404079
    14.14213562: 0.599601365
    20.00000000: 0.959601938

  CHF2_:
    24.9625468: 0.647333957


sim:
  # CF3 (md only):
  #   7.071068: 0.024
  #   10.000000: 0.022
  #   14.142136: 0.033
  #   20.000000: 0.131
  #   22.360680: 0.248
  #   31.622777: 1.002

  # CF3_ (former code):
  #   3.162277: 0.005
  #   5.477225: 0.182
  #   7.071068: 0.435
  #   10.00000: 0.693
  #   14.14213: 0.802
  #   20.00000: 1.015
  #   22.36068: 1.105
  #   31.62277: 1.795

  CF3_:
    10: 0.652
    15.8113883: 0.877
    22.36067977: 0.993
    27.38612788: 1.337
    31.6227766: 1.415

  CF_:
    10: 0.0
    15.8113883: 0.305
    17.32050808: 0.307
    22.36067977: 0.502
    27.38612788: 0.69
    31.6227766: 0.83

  CF2_:
    15.8113883: 0.677
    22.36067977: 0.87
    27.38612788: 1.04
    31.6227766: 1.038

  CH2F_:
    15.8113883: 0.068
    22.36067977: 0.278
    27.38612788: 0.41
    31.6227766: 0.427

  CHF2_:
    15.8113883: 0.48
    22.36067977: 0.762
    27.38612788: 0.98
    31.6227766: 1.312
