Repository: HyungminAn/etchZBL

# Training set generation
See `generate_trainset/README.md`.

# Plasma Simulator (Etching MD simulation)
See `SM_codes/README.md`.

To use `pair_d2` and `pair_zbl` in LAMMPS, it must be compiled with the files in `lammps/`.

# Potential Files
- SiO<sub>2</sub> (simple-nn): `pot/simplenn/SiO2/potential_saved_bestmodel`
- Si<sub>3</sub>N<sub>4</sub> (simple-nn): `pot/simplenn/Si3N4/pot_SiNCHF_new`

# Figures used in the paper
See `Figure/README.md`.

# Settings for external environments
- `etc/nurion/`, `etc/neuron/`: setup files for supercomputers

# Cite
An, H., Oh, S., Lee, D., Ko, J. H., Oh, D., Hong, C., & Han, S. (2025). Etching-to-deposition transition in SiO<sub>2</sub>/Si<sub>3</sub>N<sub>4</sub> using CH<sub>x</sub>F<sub>y</sub> ion-based plasma etching: An atomistic study with neural network potentials. *Applied Surface Science*, 164601.

[Experiments]
cf2_points.csv
cf3_points.csv
cf_points.csv
chf2_points.csv

[NNP-MD result]
yield_223_CF2.dat
yield_223_CF3.dat
yield_223_CF.dat
yield_223_CHF2.dat

File: Figure/etch_yield/plot_with_experiments/dat.yaml
SiO2:
  exp:
    CF_ (ref.1):
      22.40298952: 0.233397498
      27.42068452: 0.488450433
      31.6227766: 0.652069297
      35.435601: 0.652069297
      38.77870393: 0.671318576
      44.78483916: 0.736284889
    CF_ (ref.3):
      # 8.950786695: -0.462589793 (minus?)
      # 12.02388266: -0.199062311 (minus?)
      14.46638369: 0.067279244
      16.70611298: 0.124511655
      18.69947543: 0.353502515

    CF2_ (ref.1):
      22.48737019: 0.541385948
      27.45519766: 0.974494706
      31.68261162: 1.193455245
      38.77870393: 1.239172281
      44.72135955: 1.270452358
    CF2_ (ref.3):
      # 9.007187274: -0.219734193 (minus?)
      11.95553421: 0.35706968
      14.51990223: 0.667033673
      16.67868707: 0.596164561
      18.68741231: 0.639309366

    CF3_ (ref.1):
      15.833960781127509: 0.5168319759362485
      22.450891385244002: 0.8633768248339064
      27.391256290616685: 1.1948440323810385
      31.83845195324407: 1.4742055188324155
      35.37801328457334: 1.5954619700506707
      38.795394706387356: 1.8877069987274737
      44.55734935820814: 1.7583094714228675
    CF3_ (ref.2):
      7.071067812: 0
      10.00000000: 0.236404079
      14.14213562: 0.599601365
      20.00000000: 0.959601938
    CF3_ (ref.3):
      # 8.951733808: -0.337990773 (minus?)
      11.97582894: 0.326092464
      14.58760292: 0.747974044
      16.68752119: 0.962216456
      18.67575688: 1.039155999
    CF3_ (ref.4):
      9.894223211: 0.547265375
      13.31269052: 0.646129236
      19.96338096: 0.706948911
      28.25732949: 1.048106869

    CHF2_:
      24.9625468: 0.647333957

  sim:
    CF2_:
      # 25: 0.0  (deposition)
      # 50: 0.0  (deposition)
      75: 0.2275
      100: 0.52
      250: 0.68
      500: 0.9
      750: 0.9525
      1000: 1.235
    CF3_:
      # 10: 0.0  (deposition)
      25: 0.0775
      50: 0.2675
      100: 0.61
      250: 0.895
      500: 0.93
      750: 1.3375
      1000: 1.4325
    CF_:
      100: 0.02  # (deposition)
      250: 0.325  # (deposition)
      300: 0.4125  # (deposition)
      500: 0.495
      750: 0.67
      1000: 0.7375
    # CH2F_:
    #   100: 0.0675
    #   250: 0.065
    #   500: 0.1825
    #   750: 0.4425
    #   1000: 0.56
    CHF2_:
      # 100: 0.0  (deposition)
      250: 0.4825
      500: 0.83
      750: 1.05
      1000: 1.1675

Si3N4:
  exp:
    CF2_:
      31.622776: 0.30
      44.721359: 0.65
    CHF2_:
      31.622776: 0.40
      44.721359: 0.72

  sim:
    CF2_:
      250: 0.055
      500: 0.19
      750: 0.475
      1000: 0.585
    CHF2_:
      250: 0.1225
      500: 0.17
      750: 0.405
      1000: 0.52
